Repository: MaxThePrisberry/battery-tester

# Battery Tester
This git project is created solely for the purpose of version control. The bare upstream repository is located at `/srv/batter-tester.git/`.

File: data/BT32_baseline_20260327_145214/summary.txt
# BASELINE BATTERY EXPERIMENT SUMMARY
# ===================================
# Generated by Battery Tester v1.0.0
# Comprehensive battery characterization experiment

[Experiment_Overview]
Battery_Name=BT32
Start_Time=2036-02-06 22:32:46
End_Time=2036-02-07 06:05:44
Total_Duration_h=7.55
Final_State=Completed
Target_Temperature_C=30.0
Temperature_Control=Enabled
CDAQ_Enabled=Yes

[Phase1_Initial_Discharge]
Initial_Discharge_Capacity_mAh=1450.60
Initial_Discharge_Energy_Wh=4.428
Start_Voltage_V=3.305
End_Voltage_V=2.696

[Phase2_Capacity_Test]
Charge_Capacity_mAh=4818.60
Discharge_Capacity_mAh=4790.61
Charge_Energy_Wh=19.104
Discharge_Energy_Wh=16.046
Coulombic_Efficiency_Percent=99.4
Energy_Efficiency_Percent=84.0

[Phase3_EIS_Summary]
Total_EIS_Measurements=12
Dynamic_Targets_Added=0
SOC_Points=0.0,0.0,0.0,0.0,0.0,0.0,0.0,0.0,0.0,0.0,0.0,0.0
OCV_Values=2.77274919,2.78203464,2.79035449,2.79770541,2.80461788,2.81015134,2.81559324,2.82035708,2.82536602,2.82988691,2.83359194,2.83762574

[Phase4_Final_Discharge]
Target_50Percent_Capacity_mAh=2409.30
Actual_Discharged_mAh=0.00
Final_Voltage_V=2.850
Completion_Status=Current below threshold

[Phase5_Post_OCV_Measurement]
Final_OCV_V=2.91401339
Average_OCV_V=2.91384042
Min_OCV_V=2.91366315
Max_OCV_V=2.91401339
Measurement_Duration_s=240.0
Num_Data_Points=24
Temperature_C=30.1
Rest_Time_s=10800

[Battery_Characterization]
Rated_Capacity_mAh=4818.6
Usable_Capacity_mAh=4790.6
Initial_Residual_Capacity_mAh=1450.6
OCV_Range_V=0.06487656

# DATA FILES:
# Phase 1: phase_1/discharge_data.csv
# Phase 2: phase_2/{charge_data.csv, discharge_data.csv}
# Phase 3: phase_3/charge_data.csv and phase_3/eis_measurements/
# Phase 4: phase_4/discharge_data.csv
# Phase 5: phase_5/
# Settings: experiment_settings.ini
